Repository: eliaslaredo/TFG_Elias

# TFG Elias Laredo Fernández

## Ingeniería de Sonido e Imagen

## UC3M - 2025/2026

## Estructura de carpetas

- data/ : Aquí se puede encontrar todos los datos utilizados para el análisis

    - raw/ : Datos sin modificar, tal cual fueron obtenidos
        - cicladores/ : Contiene la información extraída de los cicladores
        - eis/ : Contiene los archivos obtenidos del EIS
        - baterías.xlsx : Hoja de cálculo creada manualmente durante los ensayos para facilitar las correspondencias de archivos generados con cada batería individual.
    - processed/ : Datos filtrados, modificados y adaptados para facilitar el análisis.

File: data/raw/eis/EIS_B33.DTA
EXPLAIN
TAG	GALVEIS
TITLE	LABEL	Galvanostatic EIS	Test &Identifier
DATE	LABEL	4/3/2026	Date
TIME	LABEL	18:26:20	Time
NOTES	NOTES	1	&Notes...
	EIS 13300 Elias B33
PSTAT	PSTAT	IFC5000-15506	Potentiostat
IDCREQ	QUANT	0,00000E+000	DC &Current (A)
FREQINIT	QUANT	1,00000E+004	Initial Fre&q. (Hz)
FREQFINAL	QUANT	1,00000E-001	Final Fre&q. (Hz)
PTSPERDEC	QUANT	1,00000E+001	Points/&decade
IACREQ	QUANT	5,00000E-002	AC &Current (A rms)
AREA	QUANT	1,00000E+000	&Area (cm^2)
CONDIT	TWOPARAM	F	1,50000E+001	0,00000E+000	Conditionin&g	Time(s)	E(V)
DELAY	TWOPARAM	T	1,00000E+001	0,00000E+000	Init. De&lay	Time(s)	Stab.(mV/s)
SPEED	SELECTOR	1	&Optimize for:
THD	SELECTOR	0	T&HD
DRIFTCOR	SELECTOR	0	&Drift Correction
ZGUESS	QUANT	1,00000E-001	E&stimated Z (ohms)
OCVCURVE	TABLE	40
	Pt	T	Vf	Vm	Ach	Over	Temp
	#	s	V vs. Ref.	V	V	bits	deg C
	0	0,25	4,01385E+000	4,01385E+000	2,14802E-003	...........	1481,94
	1	0,5	4,01385E+000	4,01384E+000	2,14869E-003	...........	1481,94
	2	0,75	4,01385E+000	4,01387E+000	2,14262E-003	...........	1481,94
	3	1	4,01385E+000	4,01387E+000	2,15202E-003	...........	1481,94
	4	1,25	4,01385E+000	4,01384E+000	2,15822E-003	...........	1478,31
	5	1,5	4,01386E+000	4,01387E+000	2,16529E-003	...........	1478,31
	6	1,75	4,01386E+000	4,01386E+000	2,15542E-003	...........	1478,31
	7	2	4,01386E+000	4,01386E+000	2,14522E-003	...........	1478,31
	8	2,25	4,01386E+000	4,01384E+000	2,14802E-003	...........	1478,31
	9	2,5	4,01386E+000	4,01385E+000	2,15075E-003	...........	1478,31
	10	2,75	4,01386E+000	4,01385E+000	2,16736E-003	...........	1478,31
	11	3	4,01385E+000	4,01383E+000	2,14128E-003	...........	1478,31
	12	3,25	4,01385E+000	4,01384E+000	2,16522E-003	...........	1478,31
	13	3,5	4,01384E+000	4,01386E+000	2,14629E-003	...........	1478,31
	14	3,75	4,01384E+000	4,01387E+000	2,15069E-003	...........	1478,31
	15	4	4,01385E+000	4,01384E+000	2,14969E-003	...........	1478,31
	16	4,25	4,01385E+000	4,01385E+000	2,16362E-003	...........	1478,31
	17	4,5	4,01385E+000	4,01386E+000	2,14595E-003	...........	1478,31
	18	4,75	4,01385E+000	4,01386E+000	2,14789E-003	...........	1478,31
	19	5	4,01386E+000	4,01386E+000	2,15569E-003	...........	1478,31
	20	5,25	4,01386E+000	4,01385E+000	2,17489E-003	...........	1478,31
	21	5,5	4,01386E+000	4,01388E+000	2,16529E-003	...........	1478,31
	22	5,75	4,01386E+000	4,01382E+000	2,15542E-003	...........	1478,31
	23	6	4,01386E+000	4,01382E+000	2,14882E-003	...........	1478,31
	24	6,25	4,01385E+000	4,01382E+000	2,15482E-003	...........	1478,31
	25	6,5	4,01384E+000	4,01383E+000	2,18069E-003	...........	1478,31
	26	6,75	4,01383E+000	4,01384E+000	2,15289E-003	...........	1478,31
	27	7	4,01383E+000	4,01384E+000	2,16822E-003	...........	1478,31
	28	7,25	4,01383E+000	4,01383E+000	2,14589E-003	...........	1478,31
	29	7,5	4,01383E+000	4,01383E+000	2,16182E-003	...........	1478,31
	30	7,75	4,01383E+000	4,01382E+000	2,15529E-003	...........	1478,31
	31	8	4,01383E+000	4,01383E+000	2,14909E-003	...........	1478,31
	32	8,25	4,01383E+000	4,01381E+000	2,16562E-003	...........	1478,31
	33	8,5	4,01383E+000	4,01383E+000	2,16015E-003	...........	1478,31
	34	8,75	4,01382E+000	4,01384E+000	2,16062E-003	...........	1478,31
	35	9	4,01383E+000	4,01383E+000	2,15829E-003	...........	1478,31
	36	9,25	4,01383E+000	4,01384E+000	2,16496E-003	...........	1478,31
	37	9,5	4,01383E+000	4,01384E+000	2,17502E-003	...........	1478,31
	38	9,75	4,01383E+000	4,01384E+000	2,18196E-003	...........	1478,31
	39	10	4,01384E+000	4,01380E+000	2,17869E-003	...........	1478,31
EOC	QUANT	4,013836	Open Circuit (V)
PSTATMODEL	IQUANT	53	Pstat Model
PSTATSECTION	LABEL	IFC5000-15506	Pstat Section
PSTATSERIALNO	LABEL	15506	Pstat Serial Number
CTRLMODE	IQUANT	0	Control Mode
ELECTROMETER	IQUANT	0	RE=0 or CS=1
IESTAB	IQUANT	0	I/E Stability
CASPEED	IQUANT	4	Control Amp Speed
CONVENTION	IQUANT	1	Current Convention
ICHRANGE	IQUANT	2	Ich Range
ICHRANGEMODE	TOGGLE	F	Ich Auto Range
ICHOFFSETENABLE	TOGGLE	T	Ich Offset Enable
ICHOFFSET	QUANT	0	Ich Offset (V)
ICHFILTER	IQUANT	4	Ich Filter
VCHRANGE	IQUANT	2	Vch Range
VCHRANGEMODE	TOGGLE	F	Vch Auto Range
VCHOFFSETENABLE	TOGGLE	T	Vch Offset Enable
VCHOFFSET	QUANT	0	Vch Offset (V)
VCHFILTER	IQUANT	4	Vch Filter
IERANGELOWERLIMIT	IQUANT	7	I/E Range Lower Limit
IERANGEMODE	TOGGLE	F	I/E AutoRange
IERANGE	IQUANT	10	I/E Range
ACHSELECT	IQUANT	4	Ach Select
ACHRANGE	IQUANT	2	Ach Range
ACHOFFSETENABLE	TOGGLE	F	Ach Offset Enable
ACHOFFSET	QUANT	0	Ach Offset (V)
ACHFILTER	IQUANT	1	Ach Filter
SENSECABLEID	IQUANT	14	Sense Cable ID
PWRCABLEID	IQUANT	7	Power Cable ID
DCCALDATE	LABEL	7/25/2024	DC Calibration Date
ACCALDATE	LABEL	4/21/2023	AC Calibration Date
FRAMEWORKVERSION	LABEL	7.10.3	Framework Version
INSTRUMENTVERSION	LABEL	4.91	Instrument Version
COMMVERSION	LABEL	3.10	Communications Version
CPUPLDVERSION	LABEL	5.25	CPU PLD Version
CTRLPLDVERSION	LABEL	0.00	CTRL PLD Version
PSTATPLDVERSION	LABEL	0.00	PSTAT PLD Version
ZCURVE	TABLE
	Pt	Time	Freq	Zreal	Zimag	Zsig	Zmod	Zphz	Idc	Vdc	IERange	Imod	Vmod	Temp
	#	s	Hz	ohm	ohm	V	ohm	°	A	V	#	A	V	°C
	0	4	10019,53	0,1384966	-0,0013098	1	0,1385028	-0,5418403	-6,049144E-005	4,017204	11	0,0484473	0,0067101	1477,215
	1	5	7928,241	0,1395627	-0,0029708	1	0,1395944	-1,219429	-0,0003247	4,017075	11	0,0671183	0,0093693	1478,487
	2	7	6307,871	0,1407302	-0,0043499	1	0,1407974	-1,770402	-0,0001436	4,017101	11	0,0715997	0,010081	1476,761
	3	8	5034,722	0,1418645	-0,0055939	1	0,1419747	-2,258072	-1,994203E-005	4,017156	11	0,0576772	0,0081583	1478,487
	4	10	3993,056	0,142931	-0,0066986	1	0,1430879	-2,683267	-1,809432E-005	4,017143	11	0,0593145	0,0084715	1478,396
	5	11	3144,055	0,1441525	-0,0077174	1	0,1443589	-3,064462	2,586107E-005	4,017184	11	0,0571534	0,0082429	1477,397
	6	13	2519,531	0,1454395	-0,0086092	1	0,1456941	-3,38763	2,551012E-005	4,017176	11	0,0550691	0,0080191	1478,487
	7	14	2000,762	0,1468336	-0,0094441	1	0,147137	-3,680088	2,402531E-005	4,017171	11	0,0539257	0,0079322	1478,487
	8	16	1580,669	0,1482364	-0,0102815	1	0,1485925	-3,967613	2,293085E-005	4,017165	11	0,0529247	0,0078629	1478,487
	9	17	1253,634	0,1497364	-0,0110603	1	0,1501444	-4,224496	2,218824E-005	4,017168	11	0,0518905	0,0077903	1477,033
	10	19	1000,702	0,1514202	-0,0118128	1	0,1518802	-4,46082	-2,396147E-005	4,017102	11	0,051264	0,0077855	1478,487
	11	20	790,0281	0,1533189	-0,0125603	1	0,1538325	-4,683382	-2,612034E-005	4,017097	11	0,0509058	0,0078307	1477,215
	12	21	628,811	0,1552423	-0,0131847	1	0,1558012	-4,854471	2,129475E-005	4,017153	11	0,0505058	0,0078687	1478,487
	13	23	502,2321	0,1571386	-0,0138427	1	0,1577471	-5,034337	2,036709E-005	4,01713	11	0,0480393	0,0076572	1478,487
	14	24	400,1524	0,1592937	-0,0143806	1	0,1599415	-5,158508	2,057229E-005	4,017129	11	0,0515176	0,0082851	1476,398
	15	26	315,5048	0,1617251	-0,0148864	1	0,1624088	-5,259114	2,056261E-005	4,017133	11	0,0507744	0,0082699	1478,578
	16	27	252,0161	0,1640902	-0,0152582	1	0,164798	-5,312485	-2,155843E-005	4,017104	11	0,0502008	0,0082863	1476,579
	17	28	200,3205	0,1667046	-0,0155458	1	0,1674278	-5,327642	-2,180201E-005	4,017108	11	0,0501573	0,0084055	1478,669
	18	30	158,0056	0,1694138	-0,0156631	1	0,1701363	-5,282248	-2,168163E-005	4,017096	11	0,0498114	0,0084793	1478,578
	19	31	125,558	0,1720561	-0,0155671	1	0,1727589	-5,169867	1,973548E-005	4,017092	11	0,0495902	0,0085699	1478,032
	20	33	99,734	0,1746749	-0,0152679	1	0,1753409	-4,995373	-2,18182E-005	4,017079	11	0,0489442	0,0085836	1478,578
	21	34	79,44915	0,1772815	-0,0147539	1	0,1778943	-4,757359	6,707676E-006	4,017089	11	0,0511294	0,0090968	1478,215
	22	36	62,91946	0,1798895	-0,0140532	1	0,1804376	-4,466944	-3,490498E-005	4,017075	11	0,0500069	0,0090238	1478,578
	23	37	49,86702	0,1821998	-0,0131496	1	0,1826737	-4,127966	5,805567E-006	4,017077	11	0,0500228	0,0091383	1477,397
	24	39	38,42213	0,184469	-0,0119221	1	0,1848538	-3,69785	5,840309E-006	4,017073	11	0,0500041	0,0092437	1478,669
	25	40	31,25	0,1860757	-0,0109061	1	0,186395	-3,354338	6,294373E-006	4,017065	11	0,0500008	0,0093201	1477,397
	26	42	24,93351	0,1875863	-0,0097566	1	0,1878399	-2,977354	6,232E-006	4,017061	11	0,0500027	0,0093926	1478,578
	27	43	20,03205	0,1887911	-0,0086881	1	0,1889909	-2,634881	-3,438216E-005	4,017048	11	0,0500018	0,00945	1478,578
	28	45	15,625	0,1898672	-0,0075553	1	0,1900174	-2,278752	6,035138E-006	4,017057	11	0,05	0,0095009	1477,306
	29	47	12,46675	0,1906343	-0,006652	1	0,1907504	-1,998456	5,621836E-006	4,017044	11	0,0499999	0,0095375	1477,306
	30	49	9,9734	0,1912178	-0,0058339	1	0,1913068	-1,747501	5,921504E-006	4,017042	11	0,0500006	0,0095655	1477,487
	31	50	7,971939	0,1917477	-0,0051744	1	0,1918175	-1,545776	6,386193E-006	4,017031	11	0,05	0,0095909	1478,669
	32	52	6,351626	0,1921016	-0,0046494	1	0,1921578	-1,386446	5,918631E-006	4,017024	11	0,0500003	0,009608	1477,306
	33	55	5,013369	0,1924687	-0,0042064	1	0,1925147	-1,251985	-3,470333E-005	4,017009	11	0,0500007	0,0096259	1477,306
	34	58	3,985969	0,1928035	-0,0038762	1	0,1928425	-1,151747	6,152988E-006	4,017016	11	0,0499997	0,0096421	1477,306
	35	60	3,175813	0,1931522	-0,0037038	1	0,1931877	-1,098555	6,414168E-006	4,017004	11	0,0499997	0,0096593	1477,487
	36	63	2,516103	0,1936611	-0,0036002	1	0,1936946	-1,065021	-3,262446E-005	4,016999	11	0,0487613	0,0094412	1477,397
	37	67	1,99553	0,1938302	-0,0035907	1	0,1938635	-1,06127	-3,227906E-005	4,016993	11	0,0508451	0,009837	1477,487
	38	71	1,587906	0,1939972	-0,0037276	1	0,194033	-1,10078	7,83088E-006	4,016979	11	0,0502989	0,00974	1477,397
	39	76	1,258052	0,1942218	-0,0038681	1	0,1942603	-1,140955	-3,170819E-005	4,016956	11	0,0500994	0,0097171	1478,76
	40	82	0,997765	0,1944468	-0,004213	1	0,1944924	-1,24122	-3,160939E-005	4,016936	11	0,0500242	0,0097187	1477,397
	41	88	0,7927448	0,1947482	-0,0046171	1	0,1948029	-1,358108	-3,177412E-005	4,016919	11	0,0500006	0,0097331	1477,487
	42	96	0,6290258	0,1951754	-0,0050641	1	0,1952411	-1,486284	-3,145525E-005	4,016894	11	0,0499955	0,0097565	1477,487
	43	104	0,4988825	0,1956962	-0,0056442	1	0,1957776	-1,652042	-3,150291E-005	4,016864	11	0,0499958	0,009785	1477,487
	44	116	0,3985969	0,19611	-0,0063038	1	0,1962113	-1,84108	6,282011E-006	4,016841	11	0,0499964	0,0098079	1478,942
	45	127	0,316723	0,1964111	-0,007054	1	0,1965377	-2,056875	6,243412E-006	4,016805	11	0,0499991	0,0098254	1477,76
	46	142	0,2514753	0,1968748	-0,0079509	1	0,1970352	-2,312655	6,171922E-006	4,016751	11	0,0499999	0,0098509	1476,398
	47	163	0,1999787	0,1974005	-0,0089495	1	0,1976033	-2,595824	6,146391E-006	4,016688	11	0,0500009	0,0098798	1476,398
	48	185	0,1587906	0,1979321	-0,0101196	1	0,1981906	-2,926777	6,139824E-006	4,01663	11	0,0500013	0,0099095	1476,489
	49	210	0,1260081	0,1987316	-0,0114385	1	0,1990605	-3,294166	5,397851E-006	4,016685	11	0,0500014	0,0099531	1477,942
	50	241	0,1001603	0,1998936	-0,0130146	1	0,2003168	-3,725146	5,706066E-006	4,01685	11	0,0500014	0,010016	1476,67

File: data/raw/eis/EIS_B34.DTA
EXPLAIN
TAG	GALVEIS
TITLE	LABEL	Galvanostatic EIS	Test &Identifier
DATE	LABEL	5/3/2026	Date
TIME	LABEL	16:43:39	Time
NOTES	NOTES	1	&Notes...
	EIS 13300 Elias B34
PSTAT	PSTAT	IFC5000-15506	Potentiostat
IDCREQ	QUANT	0,00000E+000	DC &Current (A)
FREQINIT	QUANT	1,00000E+004	Initial Fre&q. (Hz)
FREQFINAL	QUANT	1,00000E-001	Final Fre&q. (Hz)
PTSPERDEC	QUANT	1,00000E+001	Points/&decade
IACREQ	QUANT	5,00000E-002	AC &Current (A rms)
AREA	QUANT	1,00000E+000	&Area (cm^2)
CONDIT	TWOPARAM	F	1,50000E+001	0,00000E+000	Conditionin&g	Time(s)	E(V)
DELAY	TWOPARAM	T	1,00000E+001	0,00000E+000	Init. De&lay	Time(s)	Stab.(mV/s)
SPEED	SELECTOR	1	&Optimize for:
THD	SELECTOR	0	T&HD
DRIFTCOR	SELECTOR	0	&Drift Correction
ZGUESS	QUANT	1,00000E-001	E&stimated Z (ohms)
OCVCURVE	TABLE	40
	Pt	T	Vf	Vm	Ach	Over	Temp
	#	s	V vs. Ref.	V	V	bits	deg C
	0	0,25	4,06647E+000	4,06647E+000	2,20910E-003	...........	1481,85
	1	0,5	4,06647E+000	4,06647E+000	2,23443E-003	...........	1481,85
	2	0,75	4,06647E+000	4,06647E+000	2,21963E-003	...........	1481,85
	3	1	4,06647E+000	4,06651E+000	2,21190E-003	...........	1477,63
	4	1,25	4,06648E+000	4,06647E+000	2,23390E-003	...........	1477,22
	5	1,5	4,06648E+000	4,06648E+000	2,19669E-003	...........	1477,22
	6	1,75	4,06648E+000	4,06647E+000	2,21890E-003	...........	1477,22
	7	2	4,06648E+000	4,06643E+000	2,22683E-003	...........	1477,71
	8	2,25	4,06647E+000	4,06644E+000	2,22177E-003	...........	1477,76
	9	2,5	4,06646E+000	4,06642E+000	2,19876E-003	...........	1477,76
	10	2,75	4,06645E+000	4,06641E+000	2,22410E-003	...........	1477,76
	11	3	4,06643E+000	4,06639E+000	2,22577E-003	...........	1477,76
	12	3,25	4,06642E+000	4,06640E+000	2,22797E-003	...........	1477,76
	13	3,5	4,06641E+000	4,06637E+000	2,22083E-003	...........	1477,76
	14	3,75	4,06640E+000	4,06635E+000	2,20056E-003	...........	1477,76
	15	4	4,06639E+000	4,06636E+000	2,20110E-003	...........	1477,76
	16	4,25	4,06638E+000	4,06635E+000	2,21256E-003	...........	1477,76
	17	4,5	4,06637E+000	4,06635E+000	2,21203E-003	...........	1477,76
	18	4,75	4,06636E+000	4,06633E+000	2,22657E-003	...........	1477,76
	19	5	4,06635E+000	4,06633E+000	2,22123E-003	...........	1477,76
	20	5,25	4,06635E+000	4,06631E+000	2,21403E-003	...........	1477,76
	21	5,5	4,06634E+000	4,06633E+000	2,20063E-003	...........	1477,76
	22	5,75	4,06633E+000	4,06631E+000	2,21450E-003	...........	1477,76
	23	6	4,06632E+000	4,06628E+000	2,23237E-003	...........	1477,76
	24	6,25	4,06631E+000	4,06629E+000	2,21276E-003	...........	1477,76
	25	6,5	4,06631E+000	4,06629E+000	2,19736E-003	...........	1477,76
	26	6,75	4,06630E+000	4,06629E+000	2,20356E-003	...........	1477,76
	27	7	4,06629E+000	4,06627E+000	2,21290E-003	...........	1477,76
	28	7,25	4,06629E+000	4,06626E+000	2,20283E-003	...........	1477,76
	29	7,5	4,06628E+000	4,06624E+000	2,19756E-003	...........	1477,76
	30	7,75	4,06627E+000	4,06623E+000	2,20150E-003	...........	1477,76
	31	8	4,06626E+000	4,06622E+000	2,20623E-003	...........	1477,76
	32	8,25	4,06625E+000	4,06621E+000	2,21536E-003	...........	1477,76
	33	8,5	4,06623E+000	4,06619E+000	2,20130E-003	...........	1477,76
	34	8,75	4,06622E+000	4,06615E+000	2,20183E-003	...........	1477,76
	35	9	4,06621E+000	4,06618E+000	2,21256E-003	...........	1477,84
	36	9,25	4,06619E+000	4,06620E+000	2,22943E-003	...........	1477,85
	37	9,5	4,06618E+000	4,06617E+000	2,24617E-003	...........	1477,85
	38	9,75	4,06618E+000	4,06615E+000	2,21150E-003	...........	1477,85
	39	10	4,06617E+000	4,06611E+000	2,20163E-003	...........	1478,93
EOC	QUANT	4,066175	Open Circuit (V)
PSTATMODEL	IQUANT	53	Pstat Model
PSTATSECTION	LABEL	IFC5000-15506	Pstat Section
PSTATSERIALNO	LABEL	15506	Pstat Serial Number
CTRLMODE	IQUANT	0	Control Mode
ELECTROMETER	IQUANT	0	RE=0 or CS=1
IESTAB	IQUANT	0	I/E Stability
CASPEED	IQUANT	4	Control Amp Speed
CONVENTION	IQUANT	1	Current Convention
ICHRANGE	IQUANT	2	Ich Range
ICHRANGEMODE	TOGGLE	F	Ich Auto Range
ICHOFFSETENABLE	TOGGLE	T	Ich Offset Enable
ICHOFFSET	QUANT	0	Ich Offset (V)
ICHFILTER	IQUANT	4	Ich Filter
VCHRANGE	IQUANT	2	Vch Range
VCHRANGEMODE	TOGGLE	F	Vch Auto Range
VCHOFFSETENABLE	TOGGLE	T	Vch Offset Enable
VCHOFFSET	QUANT	0	Vch Offset (V)
VCHFILTER	IQUANT	4	Vch Filter
IERANGELOWERLIMIT	IQUANT	7	I/E Range Lower Limit
IERANGEMODE	TOGGLE	F	I/E AutoRange
IERANGE	IQUANT	10	I/E Range
ACHSELECT	IQUANT	4	Ach Select
ACHRANGE	IQUANT	2	Ach Range
ACHOFFSETENABLE	TOGGLE	F	Ach Offset Enable
ACHOFFSET	QUANT	0	Ach Offset (V)
ACHFILTER	IQUANT	1	Ach Filter
SENSECABLEID	IQUANT	14	Sense Cable ID
PWRCABLEID	IQUANT	7	Power Cable ID
DCCALDATE	LABEL	7/25/2024	DC Calibration Date
ACCALDATE	LABEL	4/21/2023	AC Calibration Date
FRAMEWORKVERSION	LABEL	7.10.3	Framework Version
INSTRUMENTVERSION	LABEL	4.91	Instrument Version
COMMVERSION	LABEL	3.10	Communications Version
CPUPLDVERSION	LABEL	5.25	CPU PLD Version
CTRLPLDVERSION	LABEL	0.00	CTRL PLD Version
PSTATPLDVERSION	LABEL	0.00	PSTAT PLD Version
ZCURVE	TABLE
	Pt	Time	Freq	Zreal	Zimag	Zsig	Zmod	Zphz	Idc	Vdc	IERange	Imod	Vmod	Temp
	#	s	Hz	ohm	ohm	V	ohm	°	A	V	#	A	V	°C
	0	5	10019,53	0,1390465	-0,002799	1	0,1390746	-1,153224	-0,0002122	4,069446	11	0,0538347	0,007487	1477,397
	1	6	7928,241	0,1399231	-0,0041333	1	0,1399842	-1,692017	-0,0004297	4,069283	11	0,0735495	0,0102958	1479,669
	2	8	6307,871	0,1413234	-0,0052729	1	0,1414218	-2,136751	-0,0001467	4,069294	11	0,0745594	0,0105443	1477,215
	3	9	5034,722	0,1416945	-0,0063063	1	0,1418348	-2,548335	-6,778748E-006	4,069286	11	0,0566299	0,0080023	1478,396
	4	11	3993,056	0,1426072	-0,007253	1	0,1427915	-2,911544	-7,639872E-006	4,069248	11	0,0592043	0,0084382	1477,124
	5	12	3144,055	0,1442648	-0,0081295	1	0,1444936	-3,225287	1,942561E-005	4,069237	11	0,056838	0,008205	1478,305
	6	14	2519,531	0,14596	-0,0088926	1	0,1462306	-3,486419	1,749073E-005	4,069184	11	0,0548544	0,0080172	1477,033
	7	15	2000,762	0,1468346	-0,0096228	1	0,1471496	-3,74952	1,752336E-005	4,069139	11	0,0536732	0,0078957	1478,396
	8	16	1580,669	0,1484601	-0,0103909	1	0,1488233	-4,003685	1,716928E-005	4,069098	11	0,0527298	0,0078461	1477,033
	9	18	1253,634	0,1496395	-0,0111026	1	0,1500508	-4,243319	1,558595E-005	4,069036	11	0,0518387	0,0077777	1478,305
	10	19	1000,702	0,1512333	-0,0117566	1	0,1516896	-4,445144	-1,214535E-005	4,068952	11	0,0511145	0,0077531	1477,033
	11	21	790,0281	0,152927	-0,0124438	1	0,1534324	-4,651955	-9,819516E-006	4,068903	11	0,0507961	0,0077935	1478,396
	12	22	628,811	0,1542972	-0,0130054	1	0,1548443	-4,817957	1,544264E-005	4,068897	11	0,0505626	0,0078291	1478,396
	13	24	502,2321	0,1573579	-0,0135865	1	0,1579434	-4,934761	1,420316E-005	4,068872	11	0,0479663	0,0076551	1477,124
	14	25	400,1524	0,1595938	-0,0140483	1	0,1602109	-5,030521	1,59453E-005	4,068808	11	0,0516354	0,008318	1478,396
	15	26	315,5048	0,1620606	-0,0144143	1	0,1627004	-5,082752	1,484033E-005	4,068782	11	0,0506718	0,008268	1477,124
	16	28	252,0161	0,1646464	-0,0146805	1	0,1652996	-5,095219	-9,835775E-006	4,068723	11	0,0502019	0,0083117	1478,396
	17	29	200,3205	0,1677286	-0,0147981	1	0,1683801	-5,041943	-1,183437E-005	4,068678	11	0,0501535	0,0084526	1478,396
	18	31	158,0056	0,1691611	-0,0148001	1	0,1698073	-5,000136	-8,438219E-006	4,068636	11	0,0498057	0,0084619	1477,215
	19	32	125,558	0,1721375	-0,014564	1	0,1727525	-4,836109	1,597928E-005	4,068599	11	0,0495872	0,0085691	1478,396
	20	33	99,734	0,1738252	-0,0141865	1	0,1744031	-4,665783	-8,86184E-006	4,06854	11	0,0489471	0,0085382	1477,124
	21	35	79,44915	0,176526	-0,013608	1	0,1770497	-4,408073	2,09322E-006	4,06851	11	0,05114	0,0090554	1478,487
	22	36	62,91946	0,1788966	-0,0128273	1	0,1793559	-4,101226	-2,553896E-005	4,06846	11	0,0500111	0,0089705	1478,396
	23	38	49,86702	0,1809291	-0,0119517	1	0,1813234	-3,77933	1,443921E-006	4,068423	11	0,0500208	0,0090704	1478,124
	24	39	38,42213	0,1816188	-0,0107966	1	0,1819394	-3,402042	1,65969E-006	4,068372	11	0,0500025	0,0090977	1478,487
	25	41	31,25	0,1834854	-0,0098485	1	0,1837495	-3,072373	2,641238E-006	4,068339	11	0,0500016	0,0091879	1478,487
	26	42	24,93351	0,1841047	-0,0087759	1	0,1843137	-2,729125	2,331497E-006	4,068285	11	0,0500021	0,0092162	1477,215
	27	44	20,03205	0,184494	-0,0077857	1	0,1846582	-2,416451	-2,356499E-005	4,068235	11	0,050001	0,0092332	1477,397
	28	45	15,625	0,1859921	-0,0067976	1	0,1861162	-2,093091	2,673652E-006	4,068187	11	0,0500003	0,0093059	1477,124
	29	47	12,46675	0,186291	-0,0059632	1	0,1863864	-1,83341	2,588957E-006	4,068132	11	0,0499997	0,0093193	1477,124
	30	49	9,9734	0,187545	-0,005303	1	0,1876199	-1,619672	2,244777E-006	4,068084	11	0,050001	0,0093812	1477,124
	31	51	7,971939	0,188103	-0,0047288	1	0,1881624	-1,440077	2,313831E-006	4,068028	11	0,0500004	0,0094082	1477,033
	32	53	6,351626	0,1882746	-0,0042748	1	0,1883231	-1,300685	1,803757E-006	4,06796	11	0,0499995	0,0094161	1477,033
	33	55	5,013369	0,1901971	-0,0039545	1	0,1902382	-1,191084	-2,274997E-005	4,067893	11	0,0500023	0,0095124	1477,033
	34	58	3,985969	0,1910328	-0,0037106	1	0,1910688	-1,112767	1,1059E-006	4,067833	11	0,0499976	0,009553	1477,124
	35	60	3,175813	0,1916096	-0,0035617	1	0,1916427	-1,064917	1,586701E-006	4,067775	11	0,0500004	0,0095822	1477,124
	36	63	2,516103	0,1920885	-0,0035134	1	0,1921206	-1,047856	-2,246781E-005	4,067679	11	0,0487541	0,0093631	1478,487
	37	67	1,99553	0,1914085	-0,0035487	1	0,1914414	-1,062147	-2,186658E-005	4,067586	11	0,0508465	0,0097143	1477,215
	38	72	1,587906	0,1910962	-0,0037428	1	0,1911329	-1,122063	3,620225E-006	4,067446	11	0,0503	0,0095946	1477,215
	39	78	1,258052	0,1910288	-0,0039399	1	0,1910695	-1,181544	-2,15921E-005	4,067251	11	0,0501002	0,0095577	1478,17
	40	86	0,997765	0,1909229	-0,0043684	1	0,1909729	-1,31073	-2,171833E-005	4,067086	11	0,0500244	0,0095428	1477,942
	41	91	0,7927448	0,1924887	-0,0048836	1	0,1925506	-1,453321	-2,097116E-005	4,066931	11	0,0500012	0,0096207	1477,215
	42	99	0,6290258	0,1938277	-0,0053046	1	0,1939003	-1,567666	-2,132799E-005	4,066729	11	0,0499963	0,0096896	1478,578
	43	109	0,4988825	0,1939212	-0,0058367	1	0,194009	-1,723995	-2,11174E-005	4,066491	11	0,0499963	0,0096967	1477,215
	44	121	0,3985969	0,1940442	-0,0066171	1	0,1941569	-1,953077	3,222573E-006	4,066249	11	0,0499968	0,0097053	1477,215
	45	132	0,316723	0,1958497	-0,0073758	1	0,1959886	-2,15678	2,856701E-006	4,065976	11	0,0499992	0,009798	1477,306
	46	146	0,2514753	0,1959675	-0,0083067	1	0,1961434	-2,427212	3,421079E-006	4,065609	11	0,0500005	0,0098065	1478,578
	47	168	0,1999787	0,1973153	-0,0094115	1	0,1975396	-2,730806	2,835292E-006	4,065212	11	0,0500009	0,0098767	1477,306
	48	190	0,1587906	0,1990508	-0,0106719	1	0,1993366	-3,06891	2,664354E-006	4,064734	11	0,0500016	0,0099668	1477,306
	49	221	0,1260081	0,1998443	-0,0120141	1	0,2002051	-3,440327	2,627086E-006	4,064277	11	0,0500016	0,0100104	1477,306
	50	260	0,1001603	0,1997967	-0,0137644	1	0,2002703	-3,940988	2,481474E-006	4,063882	11	0,0500017	0,0100137	1478,76

File: data/raw/eis/EIS_B35.DTA
EXPLAIN
TAG	GALVEIS
TITLE	LABEL	Galvanostatic EIS	Test &Identifier
DATE	LABEL	5/3/2026	Date
TIME	LABEL	16:28:03	Time
NOTES	NOTES	1	&Notes...
	EIS 13300 Elias B35
PSTAT	PSTAT	IFC5000-15506	Potentiostat
IDCREQ	QUANT	0,00000E+000	DC &Current (A)
FREQINIT	QUANT	1,00000E+004	Initial Fre&q. (Hz)
FREQFINAL	QUANT	1,00000E-001	Final Fre&q. (Hz)
PTSPERDEC	QUANT	1,00000E+001	Points/&decade
IACREQ	QUANT	5,00000E-002	AC &Current (A rms)
AREA	QUANT	1,00000E+000	&Area (cm^2)
CONDIT	TWOPARAM	F	1,50000E+001	0,00000E+000	Conditionin&g	Time(s)	E(V)
DELAY	TWOPARAM	T	1,00000E+001	0,00000E+000	Init. De&lay	Time(s)	Stab.(mV/s)
SPEED	SELECTOR	1	&Optimize for:
THD	SELECTOR	0	T&HD
DRIFTCOR	SELECTOR	0	&Drift Correction
ZGUESS	QUANT	1,00000E-001	E&stimated Z (ohms)
OCVCURVE	TABLE	40
	Pt	T	Vf	Vm	Ach	Over	Temp
	#	s	V vs. Ref.	V	V	bits	deg C
	0	0,25	4,01286E+000	4,01286E+000	2,05387E-003	...........	1480,76
	1	0,5	4,01286E+000	4,01287E+000	2,06467E-003	...........	1480,76
	2	0,75	4,01286E+000	4,01287E+000	2,07887E-003	...........	1480,76
	3	1	4,01286E+000	4,01285E+000	2,07681E-003	...........	1476,03
	4	1,25	4,01286E+000	4,01285E+000	2,05847E-003	...........	1476,03
	5	1,5	4,01286E+000	4,01286E+000	2,05107E-003	...........	1476,03
	6	1,75	4,01286E+000	4,01286E+000	2,05660E-003	...........	1476,03
	7	2	4,01286E+000	4,01286E+000	2,06214E-003	...........	1477,31
	8	2,25	4,01286E+000	4,01283E+000	2,10194E-003	...........	1477,31
	9	2,5	4,01285E+000	4,01284E+000	2,08541E-003	...........	1477,31
	10	2,75	4,01285E+000	4,01284E+000	2,06607E-003	...........	1477,31
	11	3	4,01284E+000	4,01283E+000	2,07067E-003	...........	1477,31
	12	3,25	4,01284E+000	4,01283E+000	2,08127E-003	...........	1477,31
	13	3,5	4,01284E+000	4,01284E+000	2,06827E-003	...........	1477,31
	14	3,75	4,01283E+000	4,01283E+000	2,06767E-003	...........	1477,31
	15	4	4,01283E+000	4,01282E+000	2,06240E-003	...........	1477,22
	16	4,25	4,01283E+000	4,01282E+000	2,05834E-003	...........	1477,22
	17	4,5	4,01283E+000	4,01283E+000	2,05414E-003	...........	1477,22
	18	4,75	4,01283E+000	4,01284E+000	2,05387E-003	...........	1477,22
	19	5	4,01283E+000	4,01282E+000	2,06227E-003	...........	1477,31
	20	5,25	4,01283E+000	4,01283E+000	2,06407E-003	...........	1477,31
	21	5,5	4,01283E+000	4,01281E+000	2,06234E-003	...........	1477,31
	22	5,75	4,01283E+000	4,01280E+000	2,06754E-003	...........	1477,31
	23	6	4,01282E+000	4,01281E+000	2,04740E-003	...........	1477,22
	24	6,25	4,01281E+000	4,01281E+000	2,06314E-003	...........	1477,22
	25	6,5	4,01281E+000	4,01281E+000	2,05240E-003	...........	1477,22
	26	6,75	4,01281E+000	4,01281E+000	2,05187E-003	...........	1477,22
	27	7	4,01281E+000	4,01280E+000	2,06274E-003	...........	1477,22
	28	7,25	4,01281E+000	4,01279E+000	2,06860E-003	...........	1477,22
	29	7,5	4,01280E+000	4,01279E+000	2,07474E-003	...........	1477,22
	30	7,75	4,01280E+000	4,01278E+000	2,07974E-003	...........	1477,22
	31	8	4,01280E+000	4,01280E+000	2,05660E-003	...........	1477,31
	32	8,25	4,01279E+000	4,01279E+000	2,07287E-003	...........	1477,31
	33	8,5	4,01279E+000	4,01279E+000	2,05880E-003	...........	1477,31
	34	8,75	4,01279E+000	4,01279E+000	2,05313E-003	...........	1477,31
	35	9	4,01279E+000	4,01279E+000	2,08154E-003	...........	1477,31
	36	9,25	4,01279E+000	4,01276E+000	2,06754E-003	...........	1477,31
	37	9,5	4,01279E+000	4,01278E+000	2,06600E-003	...........	1477,31
	38	9,75	4,01278E+000	4,01278E+000	2,05814E-003	...........	1477,31
	39	10	4,01278E+000	4,01277E+000	2,06814E-003	...........	1477,31
EOC	QUANT	4,012779	Open Circuit (V)
PSTATMODEL	IQUANT	53	Pstat Model
PSTATSECTION	LABEL	IFC5000-15506	Pstat Section
PSTATSERIALNO	LABEL	15506	Pstat Serial Number
CTRLMODE	IQUANT	0	Control Mode
ELECTROMETER	IQUANT	0	RE=0 or CS=1
IESTAB	IQUANT	0	I/E Stability
CASPEED	IQUANT	4	Control Amp Speed
CONVENTION	IQUANT	1	Current Convention
ICHRANGE	IQUANT	2	Ich Range
ICHRANGEMODE	TOGGLE	F	Ich Auto Range
ICHOFFSETENABLE	TOGGLE	T	Ich Offset Enable
ICHOFFSET	QUANT	0	Ich Offset (V)
ICHFILTER	IQUANT	4	Ich Filter
VCHRANGE	IQUANT	2	Vch Range
VCHRANGEMODE	TOGGLE	F	Vch Auto Range
VCHOFFSETENABLE	TOGGLE	T	Vch Offset Enable
VCHOFFSET	QUANT	0	Vch Offset (V)
VCHFILTER	IQUANT	4	Vch Filter
IERANGELOWERLIMIT	IQUANT	7	I/E Range Lower Limit
IERANGEMODE	TOGGLE	F	I/E AutoRange
IERANGE	IQUANT	10	I/E Range
ACHSELECT	IQUANT	4	Ach Select
ACHRANGE	IQUANT	2	Ach Range
ACHOFFSETENABLE	TOGGLE	F	Ach Offset Enable
ACHOFFSET	QUANT	0	Ach Offset (V)
ACHFILTER	IQUANT	1	Ach Filter
SENSECABLEID	IQUANT	14	Sense Cable ID
PWRCABLEID	IQUANT	7	Power Cable ID
DCCALDATE	LABEL	7/25/2024	DC Calibration Date
ACCALDATE	LABEL	4/21/2023	AC Calibration Date
FRAMEWORKVERSION	LABEL	7.10.3	Framework Version
INSTRUMENTVERSION	LABEL	4.91	Instrument Version
COMMVERSION	LABEL	3.10	Communications Version
CPUPLDVERSION	LABEL	5.25	CPU PLD Version
CTRLPLDVERSION	LABEL	0.00	CTRL PLD Version
PSTATPLDVERSION	LABEL	0.00	PSTAT PLD Version
ZCURVE	TABLE
	Pt	Time	Freq	Zreal	Zimag	Zsig	Zmod	Zphz	Idc	Vdc	IERange	Imod	Vmod	Temp
	#	s	Hz	ohm	ohm	V	ohm	°	A	V	#	A	V	°C
	0	5	10019,53	0,1090063	-0,0058484	1	0,1091631	-3,071064	-0,0001573	4,016002	11	0,0536209	0,0058534	1475,218
	1	6	7928,241	0,109911	-0,0065469	1	0,1101058	-3,408846	-0,0003843	4,015882	11	0,0710208	0,0078198	1476,761
	2	8	6307,871	0,1108202	-0,007212	1	0,1110547	-3,723452	-0,0001286	4,015905	11	0,0730596	0,0081136	1476,217
	3	9	5034,722	0,1119654	-0,0078619	1	0,1122411	-4,01656	-2,35062E-005	4,015954	11	0,0567657	0,0063478	1477,306
	4	11	3993,056	0,1130875	-0,0085135	1	0,1134075	-4,305225	-2,308394E-005	4,015933	11	0,0592186	0,0067034	1476,126
	5	12	3144,055	0,1143913	-0,009154	1	0,114757	-4,575265	3,262462E-005	4,015968	11	0,0569388	0,006528	1477,306
	6	14	2519,531	0,1155265	-0,0097576	1	0,1159379	-4,827874	3,006175E-005	4,015944	11	0,0548928	0,0063609	1476,943
	7	15	2000,762	0,1167973	-0,0103892	1	0,1172584	-5,083098	2,992664E-005	4,015929	11	0,0537774	0,006304	1477,362
	8	17	1580,669	0,1183267	-0,0110254	1	0,1188393	-5,32331	2,883835E-005	4,01592	11	0,0527853	0,0062719	1476,579
	9	18	1253,634	0,1200292	-0,0116595	1	0,1205942	-5,548257	2,699086E-005	4,015902	11	0,0518211	0,0062487	1477,306
	10	20	1000,702	0,1217041	-0,0122744	1	0,1223215	-5,759078	-2,789526E-005	4,015841	11	0,051219	0,0062648	1477,033
	11	21	790,0281	0,1235647	-0,012946	1	0,124241	-5,98114	-2,718554E-005	4,015818	11	0,0508044	0,0063118	1477,397
	12	22	628,811	0,1256005	-0,0134951	1	0,1263234	-6,132576	2,6366E-005	4,015858	11	0,050472	0,0063756	1475,037
	13	24	502,2321	0,1276574	-0,0140855	1	0,1284321	-6,296449	2,719549E-005	4,015851	11	0,0479846	0,0062272	1477,306
	14	25	400,1524	0,1296962	-0,0145402	1	0,1305087	-6,396698	2,738972E-005	4,015834	11	0,0515525	0,006765	1476,489
	15	27	315,5048	0,1320982	-0,0149928	1	0,1329463	-6,4752	2,634904E-005	4,015823	11	0,0506953	0,0067591	1475,672
	16	28	252,0161	0,134472	-0,0152848	1	0,1353379	-6,484702	-2,749124E-005	4,01581	11	0,0503279	0,0068222	1476,398
	17	29	200,3205	0,1368954	-0,0154582	1	0,1377654	-6,442542	-2,85322E-005	4,015782	11	0,0500693	0,0069042	1475,037
	18	31	158,0056	0,139582	-0,0154901	1	0,1404389	-6,3325	-2,706712E-005	4,015779	11	0,0498254	0,0070012	1476,217
	19	32	125,558	0,1422204	-0,0152977	1	0,1430407	-6,139308	2,650518E-005	4,015775	11	0,0496041	0,0070977	1476,217
	20	34	99,734	0,1447787	-0,0149194	1	0,1455454	-5,883564	-2,843171E-005	4,015748	11	0,0488554	0,0071121	1475,128
	21	35	79,44915	0,1472529	-0,0143762	1	0,147953	-5,57606	1,230791E-005	4,015757	11	0,0511917	0,0075749	1476,217
	22	36	62,91946	0,1496864	-0,0136012	1	0,150303	-5,191892	-4,238143E-005	4,015723	11	0,0500089	0,0075171	1475,037
	23	38	49,86702	0,1519179	-0,0126638	1	0,1524448	-4,765121	1,236518E-005	4,01572	11	0,0500219	0,0076259	1476,217
	24	39	38,42213	0,1541843	-0,0114773	1	0,1546109	-4,257177	1,256762E-005	4,015705	11	0,0500037	0,0077313	1475,037
	25	41	31,25	0,1556937	-0,010493	1	0,1560469	-3,855637	1,233634E-005	4,015701	11	0,0500012	0,0078027	1476,217
	26	43	24,93351	0,1571326	-0,0093809	1	0,1574123	-3,416523	1,205018E-005	4,015675	11	0,0500022	0,0078711	1476,217
	27	44	20,03205	0,1582135	-0,0083297	1	0,1584326	-3,013762	-4,121539E-005	4,015656	11	0,0500032	0,0079222	1475,037
	28	46	15,625	0,1591814	-0,0072437	1	0,1593461	-2,605502	1,199221E-005	4,015651	11	0,0499984	0,0079671	1474,946
	29	48	12,46675	0,1598568	-0,0063692	1	0,1599836	-2,281635	1,150264E-005	4,015631	11	0,0500002	0,0079992	1475,037
	30	50	9,9734	0,1604414	-0,0056136	1	0,1605396	-2,00386	1,144533E-005	4,015615	11	0,0500004	0,0080271	1475,037
	31	52	7,971939	0,1609227	-0,0049928	1	0,1610001	-1,777103	1,166449E-005	4,015591	11	0,05	0,00805	1474,946
	32	54	6,351626	0,1612723	-0,0044924	1	0,1613349	-1,595618	1,151522E-005	4,015576	11	0,0500001	0,0080668	1475,037
	33	57	5,013369	0,1616015	-0,0040872	1	0,1616532	-1,448816	-4,164867E-005	4,015561	11	0,050001	0,0080828	1475,037
	34	59	3,985969	0,1617786	-0,0038258	1	0,1618239	-1,35469	1,100943E-005	4,015542	11	0,0499992	0,0080911	1475,128
	35	62	3,175813	0,1619269	-0,0036283	1	0,1619675	-1,283607	1,134025E-005	4,015515	11	0,05	0,0080984	1475,037
	36	65	2,516103	0,1623621	-0,0035105	1	0,1624001	-1,238624	-3,971704E-005	4,015491	11	0,0487655	0,0079165	1476,398
	37	69	1,99553	0,1624163	-0,0035236	1	0,1624545	-1,242828	-3,901985E-005	4,015469	11	0,050845	0,0082432	1476,398
	38	73	1,587906	0,1625213	-0,0036395	1	0,1625621	-1,282882	1,299992E-005	4,015442	11	0,050298	0,0081601	1475,128
	39	78	1,258052	0,1624996	-0,0038627	1	0,1625455	-1,361689	-3,907183E-005	4,015384	11	0,0500993	0,0081307	1476,489
	40	85	0,997765	0,162584	-0,0041301	1	0,1626364	-1,455155	-3,864056E-005	4,015338	11	0,0500238	0,0081268	1475,128
	41	91	0,7927448	0,1629261	-0,004591	1	0,1629908	-1,614066	-3,757348E-005	4,015296	11	0,0500004	0,0081436	1475,672
	42	98	0,6290258	0,1631793	-0,0050158	1	0,1632563	-1,760588	-3,771409E-005	4,015226	11	0,0499949	0,008158	1475,712
	43	108	0,4988825	0,1636658	-0,0055717	1	0,1637606	-1,949774	-3,674991E-005	4,015162	11	0,0499956	0,0081848	1475,309
	44	117	0,3985969	0,1642687	-0,0062241	1	0,1643866	-2,169885	1,23988E-005	4,015102	11	0,0499959	0,008217	1476,67
	45	129	0,316723	0,1647056	-0,0069294	1	0,1648514	-2,409087	1,208691E-005	4,015014	11	0,0499985	0,0082413	1475,309
	46	143	0,2514753	0,1651958	-0,0078536	1	0,1653824	-2,721864	1,180549E-005	4,014911	11	0,0499998	0,0082684	1476,761
	47	161	0,1999787	0,1661506	-0,0088798	1	0,1663877	-3,059216	1,14052E-005	4,01479	11	0,0500005	0,008319	1475,49
	48	182	0,1587906	0,1665048	-0,0100092	1	0,1668054	-3,440121	1,0737E-005	4,014642	11	0,0500013	0,0083402	1476,818
	49	208	0,1260081	0,1673386	-0,0113926	1	0,1677259	-3,894743	1,040414E-005	4,014602	11	0,0500013	0,0083863	1477,033
	50	238	0,1001603	0,1685552	-0,0129104	1	0,1690489	-4,379985	9,977966E-006	4,014596	11	0,0500014	0,0084526	1475,853

File: data/raw/eis/EIS_B36.DTA
EXPLAIN
TAG	GALVEIS
TITLE	LABEL	Galvanostatic EIS	Test &Identifier
DATE	LABEL	5/3/2026	Date
TIME	LABEL	16:21:31	Time
NOTES	NOTES	1	&Notes...
	EIS 13300 Elias B36
PSTAT	PSTAT	IFC5000-15506	Potentiostat
IDCREQ	QUANT	0,00000E+000	DC &Current (A)
FREQINIT	QUANT	1,00000E+004	Initial Fre&q. (Hz)
FREQFINAL	QUANT	1,00000E-001	Final Fre&q. (Hz)
PTSPERDEC	QUANT	1,00000E+001	Points/&decade
IACREQ	QUANT	5,00000E-002	AC &Current (A rms)
AREA	QUANT	1,00000E+000	&Area (cm^2)
CONDIT	TWOPARAM	F	1,50000E+001	0,00000E+000	Conditionin&g	Time(s)	E(V)
DELAY	TWOPARAM	T	1,00000E+001	0,00000E+000	Init. De&lay	Time(s)	Stab.(mV/s)
SPEED	SELECTOR	1	&Optimize for:
THD	SELECTOR	0	T&HD
DRIFTCOR	SELECTOR	0	&Drift Correction
ZGUESS	QUANT	1,00000E-001	E&stimated Z (ohms)
OCVCURVE	TABLE	40
	Pt	T	Vf	Vm	Ach	Over	Temp
	#	s	V vs. Ref.	V	V	bits	deg C
	0	0,25	4,09808E+000	4,09808E+000	1,89917E-003	...........	1473,95
	1	0,5	4,09808E+000	4,09808E+000	1,90044E-003	...........	1473,95
	2	0,75	4,09808E+000	4,09808E+000	1,89504E-003	...........	1472,77
	3	1	4,09808E+000	4,09808E+000	1,90317E-003	...........	1472,77
	4	1,25	4,09808E+000	4,09808E+000	1,89564E-003	...........	1472,77
	5	1,5	4,09808E+000	4,09808E+000	1,90451E-003	...........	1472,77
	6	1,75	4,09808E+000	4,09806E+000	1,90491E-003	...........	1473,95
	7	2	4,09808E+000	4,09806E+000	1,89984E-003	...........	1473,95
	8	2,25	4,09807E+000	4,09805E+000	1,90144E-003	...........	1473,95
	9	2,5	4,09807E+000	4,09804E+000	1,89691E-003	...........	1473,95
	10	2,75	4,09806E+000	4,09803E+000	1,90024E-003	...........	1473,95
	11	3	4,09805E+000	4,09802E+000	1,90017E-003	...........	1473,95
	12	3,25	4,09804E+000	4,09803E+000	1,90671E-003	...........	1473,95
	13	3,5	4,09803E+000	4,09801E+000	1,89991E-003	...........	1473,95
	14	3,75	4,09803E+000	4,09801E+000	1,89571E-003	...........	1473,95
	15	4	4,09802E+000	4,09800E+000	1,89671E-003	...........	1473,95
	16	4,25	4,09801E+000	4,09799E+000	1,89971E-003	...........	1473,95
	17	4,5	4,09801E+000	4,09798E+000	1,90011E-003	...........	1473,95
	18	4,75	4,09800E+000	4,09799E+000	1,90511E-003	...........	1474,04
	19	5	4,09799E+000	4,09799E+000	1,90017E-003	...........	1474,04
	20	5,25	4,09799E+000	4,09798E+000	1,90517E-003	...........	1474,04
	21	5,5	4,09799E+000	4,09797E+000	1,90337E-003	...........	1474,04
	22	5,75	4,09798E+000	4,09797E+000	1,90524E-003	...........	1474,04
	23	6	4,09798E+000	4,09796E+000	1,90031E-003	...........	1474,04
	24	6,25	4,09797E+000	4,09795E+000	1,90257E-003	...........	1474,04
	25	6,5	4,09797E+000	4,09795E+000	1,90477E-003	...........	1474,04
	26	6,75	4,09796E+000	4,09795E+000	1,90297E-003	...........	1474,04
	27	7	4,09796E+000	4,09795E+000	1,90777E-003	...........	1474,04
	28	7,25	4,09795E+000	4,09793E+000	1,90811E-003	...........	1474,04
	29	7,5	4,09795E+000	4,09793E+000	1,89744E-003	...........	1474,04
	30	7,75	4,09794E+000	4,09792E+000	1,90764E-003	...........	1474,04
	31	8	4,09794E+000	4,09791E+000	1,90237E-003	...........	1474,04
	32	8,25	4,09793E+000	4,09790E+000	1,90271E-003	...........	1474,04
	33	8,5	4,09792E+000	4,09790E+000	1,90951E-003	...........	1474,04
	34	8,75	4,09791E+000	4,09789E+000	1,90164E-003	...........	1474,04
	35	9	4,09791E+000	4,09789E+000	1,90164E-003	...........	1474,04
	36	9,25	4,09790E+000	4,09789E+000	1,90377E-003	...........	1474,04
	37	9,5	4,09790E+000	4,09788E+000	1,90591E-003	...........	1474,04
	38	9,75	4,09789E+000	4,09788E+000	1,90671E-003	...........	1474,13
	39	10	4,09789E+000	4,09787E+000	1,89817E-003	...........	1474,13
EOC	QUANT	4,097889	Open Circuit (V)
PSTATMODEL	IQUANT	53	Pstat Model
PSTATSECTION	LABEL	IFC5000-15506	Pstat Section
PSTATSERIALNO	LABEL	15506	Pstat Serial Number
CTRLMODE	IQUANT	0	Control Mode
ELECTROMETER	IQUANT	0	RE=0 or CS=1
IESTAB	IQUANT	0	I/E Stability
CASPEED	IQUANT	4	Control Amp Speed
CONVENTION	IQUANT	1	Current Convention
ICHRANGE	IQUANT	2	Ich Range
ICHRANGEMODE	TOGGLE	F	Ich Auto Range
ICHOFFSETENABLE	TOGGLE	T	Ich Offset Enable
ICHOFFSET	QUANT	0	Ich Offset (V)
ICHFILTER	IQUANT	4	Ich Filter
VCHRANGE	IQUANT	2	Vch Range
VCHRANGEMODE	TOGGLE	F	Vch Auto Range
VCHOFFSETENABLE	TOGGLE	T	Vch Offset Enable
VCHOFFSET	QUANT	0	Vch Offset (V)
VCHFILTER	IQUANT	4	Vch Filter
IERANGELOWERLIMIT	IQUANT	7	I/E Range Lower Limit
IERANGEMODE	TOGGLE	F	I/E AutoRange
IERANGE	IQUANT	10	I/E Range
ACHSELECT	IQUANT	4	Ach Select
ACHRANGE	IQUANT	2	Ach Range
ACHOFFSETENABLE	TOGGLE	F	Ach Offset Enable
ACHOFFSET	QUANT	0	Ach Offset (V)
ACHFILTER	IQUANT	1	Ach Filter
SENSECABLEID	IQUANT	14	Sense Cable ID
PWRCABLEID	IQUANT	7	Power Cable ID
DCCALDATE	LABEL	7/25/2024	DC Calibration Date
ACCALDATE	LABEL	4/21/2023	AC Calibration Date
FRAMEWORKVERSION	LABEL	7.10.3	Framework Version
INSTRUMENTVERSION	LABEL	4.91	Instrument Version
COMMVERSION	LABEL	3.10	Communications Version
CPUPLDVERSION	LABEL	5.25	CPU PLD Version
CTRLPLDVERSION	LABEL	0.00	CTRL PLD Version
PSTATPLDVERSION	LABEL	0.00	PSTAT PLD Version
ZCURVE	TABLE
	Pt	Time	Freq	Zreal	Zimag	Zsig	Zmod	Zphz	Idc	Vdc	IERange	Imod	Vmod	Temp
	#	s	Hz	ohm	ohm	V	ohm	°	A	V	#	A	V	°C
	0	4	10019,53	0,1136042	-0,0040677	1	0,113677	-2,050656	-0,0002257	4,100929	11	0,0566385	0,0064385	1471,955
	1	5	7928,241	0,1146969	-0,005345	1	0,1148214	-2,668128	-0,0004458	4,100782	11	0,0753869	0,008656	1471,864
	2	7	6307,871	0,1158134	-0,0064453	1	0,1159926	-3,185371	-0,0001025	4,100822	11	0,0729156	0,0084577	1474,22
	3	8	5034,722	0,1168438	-0,0074545	1	0,1170814	-3,650469	-1,185638E-005	4,100846	11	0,0566063	0,006603	1471,955
	4	10	3993,056	0,1183356	-0,008388	1	0,1186325	-4,054506	-1,316739E-005	4,100816	11	0,0593332	0,0070258	1474,22
	5	11	3144,055	0,1202089	-0,0093048	1	0,1205685	-4,426167	4,733565E-005	4,100836	11	0,0570326	0,0068699	1471,955
	6	13	2519,531	0,1217183	-0,0101071	1	0,1221372	-4,746787	4,574281E-005	4,100803	11	0,0550402	0,006719	1474,22
	7	14	2000,762	0,1229758	-0,0109442	1	0,1234619	-5,085636	4,325643E-005	4,100778	11	0,053842	0,0066455	1471,955
	8	16	1580,669	0,1246637	-0,0117948	1	0,1252204	-5,404815	4,247617E-005	4,100752	11	0,0528184	0,0066128	1474,311
	9	17	1253,634	0,1266235	-0,0126335	1	0,1272522	-5,69768	4,16728E-005	4,100724	11	0,051799	0,0065909	1471,955
	10	19	1000,702	0,1281298	-0,0134705	1	0,1288359	-6,001549	-2,337593E-005	4,100658	11	0,0512191	0,0065985	1474,311
	11	20	790,0281	0,130489	-0,0143814	1	0,1312791	-6,289289	-2,481614E-005	4,100636	11	0,0508232	0,0066718	1474,402
	12	22	628,811	0,1323992	-0,0152808	1	0,1332781	-6,583649	4,003764E-005	4,10065	11	0,0505018	0,0067306	1473,223
	13	23	502,2321	0,1344372	-0,0162904	1	0,1354206	-6,909115	3,906112E-005	4,100626	11	0,048119	0,0065844	1474,402
	14	24	400,1524	0,1365434	-0,0173364	1	0,1376396	-7,235909	3,980909E-005	4,100601	11	0,051488	0,0071257	1472,498
	15	26	315,5048	0,1390506	-0,018568	1	0,1402849	-7,605939	3,880815E-005	4,100581	11	0,0507327	0,0071375	1474,493
	16	27	252,0161	0,1420404	-0,0198384	1	0,1434191	-7,950908	-2,98966E-005	4,100558	11	0,0502603	0,0072199	1474,583
	17	29	200,3205	0,1450901	-0,0211916	1	0,1466295	-8,309744	-3,027043E-005	4,100532	11	0,0499983	0,007338	1474,583
	18	30	158,0056	0,1489352	-0,0225482	1	0,1506323	-8,608965	-3,116531E-005	4,100512	11	0,0498575	0,0075142	1474,583
	19	32	125,558	0,1525349	-0,0238008	1	0,1543806	-8,868642	3,911073E-005	4,100482	11	0,0496288	0,0076642	1473,404
	20	33	99,734	0,1565925	-0,024799	1	0,158544	-8,999013	-3,188512E-005	4,100464	11	0,0488681	0,0077493	1474,583
	21	34	79,44915	0,1607485	-0,025426	1	0,1627469	-8,988173	2,217034E-005	4,100443	11	0,051162	0,0083275	1473,495
	22	36	62,91946	0,1656736	-0,0256232	1	0,1676434	-8,791747	-4,7123E-005	4,100428	11	0,050011	0,0083847	1474,674
	23	37	49,86702	0,1703384	-0,0252168	1	0,1721948	-8,420886	2,184826E-005	4,100404	11	0,05002	0,0086136	1473,404
	24	39	38,42213	0,1756886	-0,0242067	1	0,1773483	-7,844931	2,182447E-005	4,100378	11	0,0500039	0,0088684	1474,674
	25	40	31,25	0,179478	-0,0229382	1	0,1809379	-7,283204	2,290437E-005	4,100352	11	0,0500021	0,0090474	1473,495
	26	42	24,93351	0,1829565	-0,021225	1	0,1841836	-6,617357	2,316026E-005	4,100332	11	0,0500021	0,0092097	1474,764
	27	43	20,03205	0,1863277	-0,0193862	1	0,1873335	-5,939895	-4,881657E-005	4,100309	11	0,0500014	0,009367	1473,495
	28	45	15,625	0,1889973	-0,0171974	1	0,1897781	-5,1992	2,206295E-005	4,100278	11	0,0500004	0,009489	1474,764
	29	47	12,46675	0,191478	-0,0152481	1	0,1920841	-4,553054	2,222175E-005	4,100256	11	0,0500005	0,0096043	1474,764
	30	48	9,9734	0,1936209	-0,0134359	1	0,1940866	-3,969563	2,275811E-005	4,10023	11	0,0500002	0,0097044	1473,586
	31	51	7,971939	0,1951955	-0,0117934	1	0,1955514	-3,457503	2,274696E-005	4,100194	11	0,0500002	0,0097776	1473,586
	32	53	6,351626	0,1960862	-0,0102983	1	0,1963564	-3,006359	2,263565E-005	4,100164	11	0,0500005	0,0098179	1473,586
	33	55	5,013369	0,1963581	-0,0089974	1	0,1965641	-2,623547	-4,986531E-005	4,100131	11	0,0500013	0,0098285	1473,676
	34	58	3,985969	0,1968773	-0,0079505	1	0,1970378	-2,312506	2,201732E-005	4,100083	11	0,0499988	0,0098516	1473,676
	35	61	3,175813	0,1972733	-0,0070968	1	0,1974009	-2,060306	2,234606E-005	4,10005	11	0,0500002	0,0098701	1473,767
	36	64	2,516103	0,1985871	-0,0063805	1	0,1986896	-1,840258	-4,827915E-005	4,100024	11	0,0487781	0,009688	1473,858
	37	68	1,99553	0,1993781	-0,00585	1	0,1994639	-1,680642	-4,870736E-005	4,09997	11	0,0508425	0,0101206	1475,128
	38	73	1,587906	0,1996841	-0,0055385	1	0,1997609	-1,588767	2,368825E-005	4,09991	11	0,0502965	0,010027	1473,948
	39	78	1,258052	0,200733	-0,0053476	1	0,2008042	-1,526028	-4,984986E-005	4,099838	11	0,0500984	0,0100443	1474,493
	40	84	0,997765	0,2015389	-0,0053598	1	0,2016101	-1,523382	-5,031109E-005	4,099775	11	0,0500226	0,010074	1473,731
	41	90	0,7927448	0,202054	-0,0055257	1	0,2021296	-1,566519	-5,067496E-005	4,099694	11	0,0500001	0,010099	1472,957
	42	98	0,6290258	0,2019338	-0,005779	1	0,2020164	-1,639247	-5,069037E-005	4,099609	11	0,0499943	0,0100948	1472,951
	43	106	0,4988825	0,2025626	-0,0062458	1	0,2026589	-1,766099	-5,096589E-005	4,099498	11	0,0499947	0,0101287	1473,042
	44	117	0,3985969	0,2021942	-0,0068985	1	0,2023119	-1,954062	2,162728E-005	4,099359	11	0,049995	0,0101125	1473,223
	45	131	0,316723	0,2031293	-0,0077282	1	0,2032763	-2,178799	2,110746E-005	4,099189	11	0,0499978	0,0101621	1474,674
	46	149	0,2514753	0,2035513	-0,008785	1	0,2037408	-2,47128	2,032488E-005	4,099019	11	0,0499991	0,010186	1473,495
	47	166	0,1999787	0,2045481	-0,0101365	1	0,2047991	-2,83701	1,983036E-005	4,098832	11	0,05	0,0102394	1474,946
	48	188	0,1587906	0,2059156	-0,0117703	1	0,2062518	-3,271523	1,885367E-005	4,098624	11	0,0500006	0,0103124	1473,858
	49	213	0,1260081	0,2072467	-0,0137242	1	0,2077006	-3,788696	1,827566E-005	4,09849	11	0,050001	0,010385	1475,026
	50	252	0,1001603	0,2080383	-0,0160025	1	0,2086529	-4,398588	1,701246E-005	4,09842	11	0,0500011	0,0104327	1474,402
